Repository: Moosycode/Exjobb

File: Data/ToFERDA/Data/post-anneal_Kr-Imp_corrected.csv
depth,C,C_sd,N,N_sd,O,O_sd,Kr,Kr_sd,Zr,Zr_sd,Hf,Hf_sd,
-475.0,0.0007,0.0007,0.0,0.0,0.005,0.0019,0.0,0.0,0.003,0.0021,0.0004,0.0004,
-275.0,0.0,0.0,0.0,0.0,0.0132,0.005,0.0004,0.0004,0.0131,0.0032,0.0006,0.0006,
-75.0,0.0024,0.0024,0.0022,0.0022,0.2384,0.041,0.0005,0.0019,0.1491,0.0189,0.003,0.0017,
125.0,0.001,0.001,0.0037,0.0027,0.6719,0.0379,0.0025,0.0082,0.3113,0.0196,0.0029,0.001,
325.0,0.0013,0.0013,0.0032,0.0032,0.6812,0.0349,0.0041,0.0106,0.2934,0.0177,0.0032,0.0013,
525.0,0.0013,0.0013,0.0038,0.0022,0.6863,0.0344,-0.0011,0.0124,0.2873,0.0171,0.0028,0.0011,
725.0,0.0016,0.0011,0.002,0.002,0.6745,0.0346,0.0009,0.0111,0.2999,0.0181,0.0035,0.0013,
925.0,0.0006,0.0006,0.004,0.0018,0.6797,0.0346,0.0138,0.006,0.2933,0.0175,0.0025,0.0013,
1125.0,0.0018,0.0013,0.0067,0.0024,0.6703,0.0344,0.0086,0.0054,0.3013,0.018,0.0025,0.0011,
1325.0,0.0009,0.0009,0.0059,0.0034,0.6782,0.0324,0.0066,0.0063,0.2965,0.0167,0.0025,0.0014,
1525.0,0.002,0.0012,0.0027,0.0019,0.6811,0.0322,0.0061,0.0095,0.2964,0.0163,0.0028,0.0012,
1725.0,0.0011,0.0011,0.0058,0.0029,0.6788,0.0332,0.0059,0.0068,0.2976,0.0169,0.0046,0.0016,
1925.0,0.0012,0.0012,0.0062,0.0036,0.6845,0.0334,0.0045,0.0053,0.2935,0.0164,0.0043,0.0019,
2125.0,0.0018,0.0018,0.0027,0.0016,0.698,0.0335,0.0012,0.0056,0.286,0.0162,0.0034,0.0015,
2325.0,0.0006,0.0006,0.0019,0.001,0.7061,0.034,-0.0023,0.0046,0.279,0.016,0.0051,0.0017,
2525.0,0.0012,0.0009,0.0028,0.002,0.6949,0.0344,0.002,0.0044,0.2885,0.0173,0.0051,0.0019,
2725.0,0.0006,0.0006,0.0042,0.003,0.6778,0.0338,0.004,0.0047,0.3031,0.0174,0.0062,0.0024,
2925.0,0.0023,0.0016,0.0033,0.0019,0.6729,0.0347,-0.0036,0.0094,0.3058,0.0173,0.0066,0.0016,
3125.0,0.0018,0.0013,0.0062,0.0036,0.6645,0.0358,-0.0053,0.0072,0.3134,0.0182,0.005,0.0018,
3325.0,0.0027,0.0027,0.0007,0.0007,0.6609,0.0365,-0.0038,0.0059,0.3213,0.0198,0.0052,0.0021,
3525.0,0.0046,0.0023,0.0,0.0,0.6381,0.0368,0.0012,0.0036,0.3453,0.0201,0.0061,0.002,
3725.0,0.003,0.0021,0.0,0.0,0.6333,0.0394,-0.0011,0.0072,0.3532,0.0219,0.0049,0.0016,
3925.0,0.0,0.0,0.0,0.0,0.5923,0.0378,-0.0005,0.0088,0.3907,0.024,0.0094,0.0031,
4125.0,0.0,0.0,0.0,0.0,0.5521,0.0407,0.0009,0.0054,0.4252,0.0277,0.0126,0.0029,
4325.0,0.0,0.0,0.0,0.0,0.5014,0.0422,-0.0032,0.0111,0.4778,0.0317,0.0096,0.0034,
4525.0,0.0,0.0,0.0,0.0,0.3059,0.029,-0.0008,0.0121,0.6702,0.0442,0.0087,0.0027,
4725.0,0.0,0.0,0.0,0.0,0.0,0.0,0.0046,0.0192,0.9776,0.065,0.0018,0.0009,

File: Data/ToFERDA/Data/post-anneal_Xe-Imp.csv
depth,C,C_sd,N,N_sd,O,O_sd,Zr,Zr_sd,Xe,Xe_sd,Hf,Hf_sd,
-475.0,0.0,0.0,0.0,0.0,0.004,0.0018,0.002,0.0014,0.0004,0.0004,0.0,0.0,
-275.0,0.0,0.0,0.0,0.0,0.0116,0.0058,0.0112,0.0042,0.0,0.0,0.0002,0.0002,
-75.0,0.0025,0.0025,0.0008,0.0008,0.2734,0.0465,0.1726,0.0246,0.0019,0.0019,0.0033,0.0024,
125.0,0.0028,0.0011,0.004,0.002,0.6806,0.0402,0.3028,0.0208,0.0056,0.0032,0.0042,0.0017,
325.0,0.0019,0.0019,0.0057,0.0026,0.6791,0.0375,0.304,0.0191,0.0055,0.0025,0.0038,0.0017,
525.0,0.0011,0.0011,0.0049,0.0035,0.6722,0.038,0.313,0.0203,0.0056,0.0028,0.0032,0.0014,
725.0,0.0026,0.0015,0.0017,0.0017,0.672,0.0367,0.3157,0.0201,0.0051,0.0029,0.0028,0.0014,
925.0,0.0007,0.0005,0.0034,0.0024,0.69,0.0386,0.2983,0.0193,0.0033,0.0017,0.0042,0.0015,
1125.0,0.0014,0.0014,0.0036,0.0015,0.6884,0.0366,0.3003,0.0181,0.0035,0.0013,0.0028,0.0013,
1325.0,0.0015,0.001,0.0037,0.0026,0.6923,0.0374,0.2986,0.0186,0.0013,0.0008,0.0026,0.0008,
1525.0,0.001,0.0007,0.0037,0.0026,0.6906,0.0366,0.2998,0.0179,0.0012,0.0007,0.0037,0.0021,
1725.0,0.0013,0.0013,0.0053,0.0022,0.6946,0.0375,0.295,0.0181,0.0005,0.0005,0.0032,0.0013,
1925.0,0.0013,0.0013,0.007,0.0032,0.6945,0.0361,0.293,0.0179,0.0003,0.0003,0.0037,0.0015,
2125.0,0.0013,0.0013,0.0036,0.0015,0.693,0.0349,0.2979,0.0175,0.0003,0.0003,0.0039,0.0012,
2325.0,0.0014,0.0014,0.004,0.0017,0.6995,0.0359,0.2915,0.0176,0.0002,0.0002,0.0034,0.0014,
2525.0,0.001,0.001,0.0022,0.0022,0.6915,0.0361,0.2997,0.018,0.0005,0.0005,0.005,0.0021,
2725.0,0.0031,0.0022,0.0057,0.0025,0.6921,0.036,0.2919,0.0178,0.0007,0.0007,0.0066,0.0019,
2925.0,0.0026,0.0018,0.0057,0.0023,0.6808,0.0361,0.3056,0.0188,0.0002,0.0002,0.0051,0.0026,
3125.0,0.0016,0.0016,0.005,0.0021,0.6713,0.0366,0.3153,0.0198,0.0002,0.0002,0.0066,0.0018,
3325.0,0.0021,0.0021,0.0011,0.0008,0.6539,0.0377,0.3364,0.0211,0.0,0.0,0.0065,0.0025,
3525.0,0.0044,0.0031,0.0,0.0,0.649,0.0404,0.3398,0.0224,0.0002,0.0002,0.0066,0.0027,
3725.0,0.0016,0.0016,0.0,0.0,0.6232,0.0398,0.3684,0.0248,0.0,0.0,0.0068,0.0028,
3925.0,0.0,0.0,0.0,0.0,0.6127,0.042,0.3732,0.0247,0.0,0.0,0.0141,0.0036,
4125.0,0.0,0.0,0.0,0.0,0.5638,0.0412,0.4219,0.0278,0.0,0.0,0.0143,0.0032,
4325.0,0.0,0.0,0.0,0.0,0.4976,0.0462,0.4888,0.0356,0.0,0.0,0.0136,0.004,
4525.0,0.0,0.0,0.0,0.0,0.3086,0.0313,0.6769,0.0465,0.0,0.0,0.0145,0.0038,
4725.0,0.0,0.0,0.0,0.0,0.0,0.0,0.998,0.0728,0.0,0.0,0.002,0.001,

File: Data/ToFERDA/Data/pre-anneal_Kr-imp_corrected.csv
depth,C,C_sd,N,N_sd,O,O_sd,Kr,Kr_sd,Zr,Zr_sd,Hf,Hf_sd,
-475.0,0.0,0.0,0.0,0.0,0.0064,0.0037,0.0004,0.0004,0.0026,0.0013,0.0,0.0,
-275.0,0.0,0.0,0.0,0.0,0.0117,0.0068,0.0012,0.0012,0.0088,0.003,0.0005,0.0005,
-75.0,0.0061,0.0061,0.0017,0.0017,0.2785,0.0593,0.0053,0.0069,0.1244,0.025,0.0028,0.0029,
125.0,0.0046,0.0046,0.0024,0.0024,0.7013,0.0536,0.032,0.0122,0.2447,0.0241,0.0025,0.0018,
325.0,0.0046,0.0032,0.0032,0.0022,0.6922,0.0482,0.0466,0.0115,0.2401,0.0216,0.0019,0.0019,
525.0,0.0062,0.0036,0.0041,0.0029,0.6678,0.0458,0.0511,0.0117,0.2558,0.0226,0.0045,0.0017,
725.0,0.0026,0.0019,0.0015,0.0015,0.6564,0.0446,0.0543,0.0114,0.2705,0.0225,0.0036,0.0014,
925.0,0.0037,0.0037,0.0029,0.0029,0.6751,0.044,0.0374,0.0092,0.2666,0.0214,0.0022,0.0022,
1125.0,0.0057,0.0033,0.0057,0.0057,0.6614,0.0439,0.0269,0.009,0.284,0.0235,0.0024,0.0017,
1325.0,0.0051,0.0036,0.0023,0.0024,0.6817,0.0434,0.0269,0.0074,0.2718,0.0209,0.0024,0.0012,
1525.0,0.0029,0.0029,0.0018,0.0018,0.6792,0.0412,0.0128,0.0067,0.2886,0.0213,0.0023,0.0013,
1725.0,0.0059,0.0026,0.0045,0.0026,0.6806,0.043,0.0123,0.0075,0.2833,0.0218,0.0035,0.0016,
1925.0,0.0033,0.0019,0.0026,0.0026,0.6823,0.0423,0.0095,0.0058,0.2881,0.0209,0.0039,0.0023,
2125.0,0.001,0.001,0.0031,0.0032,0.7037,0.0426,0.0072,0.0046,0.2753,0.0203,0.0036,0.0026,
2325.0,0.0056,0.0025,0.0033,0.0019,0.6848,0.0434,0.0021,0.0057,0.2903,0.0217,0.0023,0.001,
2525.0,0.0056,0.0028,0.0074,0.0033,0.6841,0.0427,0.0011,0.0053,0.2858,0.0211,0.0043,0.003,
2725.0,0.007,0.0031,0.0059,0.0042,0.6811,0.0438,0.0007,0.0064,0.2851,0.0217,0.0053,0.0017,
2925.0,0.0072,0.0051,0.0041,0.0024,0.6574,0.0442,0.0014,0.0075,0.3109,0.0225,0.0052,0.0037,
3125.0,0.0065,0.0065,0.0,0.0,0.6629,0.0453,-0.0095,0.0073,0.3149,0.0246,0.007,0.0029,
3325.0,0.0126,0.0052,0.0,0.0,0.6552,0.0476,-0.0033,0.0081,0.3068,0.024,0.0079,0.0022,
3525.0,0.0118,0.0053,0.0,0.0,0.6213,0.0466,-0.0054,0.008,0.3462,0.0263,0.0064,0.0026,
3725.0,0.0314,0.0085,0.0,0.0,0.5989,0.0477,-0.0031,0.0063,0.3494,0.0272,0.0101,0.0034,
3925.0,0.034,0.0171,0.0,0.0,0.5358,0.0472,0.001,0.0081,0.4079,0.0327,0.0113,0.0029,
4125.0,0.0481,0.0147,0.0,0.0,0.4992,0.0502,-0.0093,0.0083,0.4302,0.0349,0.0134,0.0043,
4325.0,0.0219,0.009,0.0,0.0,0.4612,0.0495,-0.003,0.0067,0.4958,0.044,0.0084,0.0028,
4525.0,0.0,0.0,0.0,0.0,0.3822,0.0478,0.003,0.0021,0.6148,0.0511,0.0,0.0,
4725.0,0.0,0.0,0.0,0.0,0.0835,0.0222,0.0,0.0,0.9165,0.0836,0.0,0.0,

File: Data/ToFERDA/Data/pre-anneal_Xe-imp.csv
depth,C,C_sd,N,N_sd,O,O_sd,Zr,Zr_sd,Xe,Xe_sd,Hf,Hf_sd,
-475.0,0.0,0.0,0.0,0.0,0.0046,0.0023,0.0039,0.002,0.0007,0.0007,0.0003,0.0003,
-275.0,0.0,0.0,0.0,0.0,0.0132,0.0132,0.0091,0.0091,0.0052,0.0037,0.0006,0.0006,
-75.0,0.0046,0.0046,0.0012,0.0012,0.3412,0.0684,0.1944,0.0343,0.0232,0.0078,0.0047,0.0034,
125.0,0.0019,0.0019,0.0035,0.0035,0.6522,0.0486,0.3044,0.0256,0.0359,0.0078,0.0021,0.0015,
325.0,0.0006,0.0006,0.0011,0.0011,0.6454,0.0449,0.3075,0.024,0.0422,0.0076,0.0031,0.0022,
525.0,0.0,0.0,0.0022,0.0016,0.6654,0.0459,0.2942,0.0245,0.0357,0.0064,0.0025,0.0018,
725.0,0.0017,0.0012,0.0005,0.0005,0.6716,0.0462,0.3007,0.0232,0.0212,0.0048,0.0042,0.0017,
925.0,0.0011,0.0011,0.002,0.002,0.6597,0.0446,0.3214,0.0242,0.0118,0.0038,0.0041,0.0024,
1125.0,0.0005,0.0005,0.0019,0.0019,0.6711,0.0442,0.3163,0.025,0.0061,0.0023,0.004,0.0018,
1325.0,0.0005,0.0005,0.0045,0.0045,0.6774,0.0414,0.3098,0.0223,0.0044,0.0022,0.0033,0.0033,
1525.0,0.0005,0.0005,0.0023,0.0016,0.6744,0.0431,0.3155,0.0225,0.0023,0.0016,0.005,0.0035,
1725.0,0.001,0.001,0.0028,0.0016,0.6751,0.0456,0.3131,0.024,0.0026,0.0015,0.0054,0.0017,
1925.0,0.0,0.0,0.0027,0.0027,0.6904,0.0454,0.2998,0.022,0.0018,0.0008,0.0052,0.0018,
2125.0,0.001,0.0007,0.0037,0.0037,0.6971,0.0448,0.2937,0.0224,0.0013,0.0013,0.0031,0.0031,
2325.0,0.001,0.001,0.0031,0.0018,0.698,0.0437,0.2923,0.0219,0.0007,0.0004,0.0048,0.0024,
2525.0,0.003,0.0021,0.0055,0.0039,0.6887,0.0441,0.2975,0.0219,0.0007,0.0008,0.0045,0.0017,
2725.0,0.0042,0.0042,0.0033,0.0024,0.6952,0.045,0.2901,0.0218,0.002,0.0012,0.0051,0.0023,
2925.0,0.0028,0.0016,0.0015,0.0011,0.6741,0.0449,0.3133,0.0229,0.0008,0.0006,0.0075,0.0028,
3125.0,0.0023,0.0023,0.0,0.0,0.6768,0.0465,0.3109,0.0231,0.0008,0.0006,0.0091,0.0032,
3325.0,0.0039,0.0039,0.0,0.0,0.6565,0.0463,0.3334,0.025,0.0012,0.0012,0.005,0.0019,
3525.0,0.0194,0.0097,0.0,0.0,0.617,0.048,0.3542,0.0262,0.0006,0.0006,0.0088,0.0031,
3725.0,0.0268,0.0086,0.0,0.0,0.5984,0.0499,0.3627,0.0295,0.0017,0.0017,0.0104,0.0035,
3925.0,0.0272,0.0091,0.0,0.0,0.584,0.0493,0.3789,0.0301,0.0023,0.0023,0.0076,0.0034,
4125.0,0.0291,0.0111,0.0,0.0,0.5192,0.0509,0.4423,0.0371,0.0016,0.0011,0.0078,0.0045,
4325.0,0.013,0.0047,0.0,0.0,0.4822,0.0507,0.5003,0.0425,0.0005,0.0005,0.004,0.0016,
4525.0,0.0,0.0,0.0,0.0,0.3281,0.0437,0.6719,0.0578,0.0,0.0,0.0,0.0,
4725.0,0.0,0.0,0.0,0.0,0.0256,0.0087,0.9744,0.0873,0.0,0.0,0.0,0.0,
